Repository: iago-mendes/phys-418

File: lab-1-magnetometry/data/aij-b-2-13-1.txt
Start Time:  2/13/2025 4:17:26 PM         Time Completed:  2/13/2025 4:42:40 PM     Elapsed Time:  00:25:13
Sample ID:     aij-b

Experiment:    C:\IDEASVSM\students\Experiments\Loop to 10000 (25 min)\Loop to 10000 (25 min).exp
Data File:     C:\IDEASVSM\students\aij-b-2-13-1.txt
Plot File:     C:\IDEASVSM\students\aij-b-2-13-1.oc2
VSM Exp File:  C:\IDEASVSM\students\Experiments\Loop to 10000 (25 min)\Loop to 10000 (25 min).stp
VSM Data File: C:\IDEASVSM\students\aij-b-2-13-1.dat

***DATA***

Field(G)	 Moment(emu)	
 9739.7 	 4.2111 	
 9341.7 	 4.1331 	
 8920.9 	 4.0434 	
 8503.3 	 3.9483 	
 8089.2 	 3.8475 	
 7678.7 	 3.7412 	
 7270.5 	 3.629 	
 6864.6 	 3.5104 	
 6459.9 	 3.3852 	
 6055.8 	 3.253 	
 5651.5 	 3.1135 	
 5247 	 2.9661 	
 4843.2 	 2.8101 	
 4440.2 	 2.6458 	
 4037.1 	 2.4724 	
 3632.9 	 2.2895 	
 3228.7 	 2.0966 	
 2824.4 	 1.8933 	
 2419.9 	 1.6786 	
 2014.3 	 1.4514 	
 1610.3 	 1.2104 	
 1206.2 	 0.95295 	
 802.24 	 0.67471 	
 399.03 	 0.3699 	
 200.47 	 0.2046 	
 192.93 	 0.19826 	
 173.22 	 0.18154 	
 153.12 	 0.16466 	
 133.12 	 0.14767 	
 113.18 	 0.13067 	
 93.123 	 0.11367 	
 73.16 	 0.096737 	
 53.126 	 0.079727 	
 33.183 	 0.062712 	
 13.081 	 0.045646 	
-6.8726 	 0.028685 	
-26.891 	 0.011683 	
-46.907 	-0.0052555 	
-66.871 	-0.022192 	
-86.895 	-0.039161 	
-106.9 	-0.056112 	
-126.89 	-0.073016 	
-146.87 	-0.089854 	
-166.89 	-0.10667 	
-186.83 	-0.12353 	
-351.5 	-0.25635 	
-753.81 	-0.57693 	
-1161.8 	-0.87586 	
-1569.8 	-1.1477 	
-1977.8 	-1.3979 	
-2385.7 	-1.631 	
-2793.5 	-1.8499 	
-3201.5 	-2.0566 	
-3609.4 	-2.2518 	
-4016.9 	-2.4366 	
-4424.2 	-2.6114 	
-4831 	-2.777 	
-5238.1 	-2.9338 	
-5644.9 	-3.0821 	
-6051.4 	-3.2229 	
-6457.1 	-3.3558 	
-6862.2 	-3.4818 	
-7266.6 	-3.6003 	
-7670 	-3.712 	
-8070.7 	-3.8169 	
-8469.5 	-3.9159 	
-8866.3 	-4.0084 	
-9261 	-4.0949 	
-9653.4 	-4.1758 	
-9760.1 	-4.2 	
-9381 	-4.1276 	
-8957.2 	-4.0386 	
-8535.8 	-3.9432 	
-8118.4 	-3.8422 	
-7703.1 	-3.7355 	
-7290.9 	-3.6228 	
-6880.9 	-3.5039 	
-6472.2 	-3.3783 	
-6064.2 	-3.2458 	
-5656.3 	-3.1057 	
-5248.4 	-2.9571 	
-4840.6 	-2.8003 	
-4432.8 	-2.6347 	
-4025.1 	-2.4597 	
-3616.7 	-2.2751 	
-3208 	-2.0803 	
-2800.1 	-1.8748 	
-2391.7 	-1.6577 	
-1983.4 	-1.4278 	
-1575.2 	-1.1837 	
-1167.1 	-0.92246 	
-758.95 	-0.63971 	
-355.93 	-0.33185 	
-193.08 	-0.19542 	
-173.76 	-0.17925 	
-153.78 	-0.16231 	
-133.71 	-0.14545 	
-113.77 	-0.12855 	
-93.733 	-0.11161 	
-73.758 	-0.094599 	
-53.772 	-0.077547 	
-33.725 	-0.060642 	
-13.769 	-0.043677 	
 6.2766 	-0.026755 	
 26.249 	-0.0097216 	
 46.267 	 0.0071881 	
 66.275 	 0.024185 	
 86.27 	 0.041105 	
 106.29 	 0.057936 	
 126.24 	 0.074843 	
 146.3 	 0.091779 	
 166.24 	 0.1085 	
 186.29 	 0.12538 	
 347.05 	 0.25508 	
 733.89 	 0.56337 	
 1125.5 	 0.85162 	
 1517.3 	 1.1147 	
 1909 	 1.3571 	
 2301.9 	 1.5834 	
 2693.7 	 1.7959 	
 3085.4 	 1.9969 	
 3477 	 2.1874 	
 3868.4 	 2.3678 	
 4259.3 	 2.5392 	
 4649.4 	 2.7017 	
 5039.9 	 2.8559 	
 5431.2 	 3.0023 	
 5822.3 	 3.1411 	
 6212.6 	 3.2732 	
 6602.3 	 3.3984 	
 6990.9 	 3.5166 	
 7378.8 	 3.6283 	
 7765.8 	 3.7337 	
 8151 	 3.8331 	
 8534.7 	 3.9268 	
 8916.4 	 4.0149 	
 9296.4 	 4.0981 	

Coercivity (Hci)	39.227 G
Magnetization (Ms)	4.2056 emu

File: lab-1-magnetometry/data/aij-floppy-2-18-0.txt
Start Time:  2/18/2025 3:20:15 PM         Time Completed:  2/18/2025 3:45:10 PM     Elapsed Time:  00:24:54
Sample ID:     aij-floppy

Experiment:    C:\IDEASVSM\students\Experiments\Loop to 10000 (25 min)\Loop to 10000 (25 min).exp
Data File:     C:\IDEASVSM\students\aij-floppy-2-18-0.txt
Plot File:     C:\IDEASVSM\students\aij-floppy-2-18-0.oc2
VSM Exp File:  C:\IDEASVSM\students\Experiments\Loop to 10000 (25 min)\Loop to 10000 (25 min).stp
VSM Data File: C:\IDEASVSM\students\aij-floppy-2-18-0.dat

***DATA***

Field(G)	 Moment(emu)	
 9796.1 	 0.0035159 	
 9392.7 	 0.0034767 	
 8971.6 	 0.0033554 	
 8554 	 0.0033156 	
 8139.6 	 0.0032082 	
 7728.7 	 0.0032531 	
 7320.5 	 0.0031625 	
 6914.2 	 0.0031101 	
 6509.5 	 0.0030773 	
 6105.3 	 0.0029964 	
 5701.1 	 0.0029578 	
 5296.7 	 0.002896 	
 4892.7 	 0.0027921 	
 4489.7 	 0.0026979 	
 4086.5 	 0.0026583 	
 3682.7 	 0.0025767 	
 3278.3 	 0.0025711 	
 2874 	 0.0024329 	
 2469.6 	 0.0023966 	
 2064.1 	 0.0023176 	
 1659.7 	 0.0021528 	
 1255.8 	 0.0019589 	
 851.9 	 0.0018488 	
 447.75 	 0.0016696 	
 203.7 	 0.0014856 	
 193 	 0.0014872 	
 173.22 	 0.0014415 	
 153.19 	 0.0014252 	
 133.19 	 0.0014651 	
 113.2 	 0.0014522 	
 93.152 	 0.0014561 	
 73.208 	 0.0014197 	
 53.194 	 0.0014181 	
 33.148 	 0.0014447 	
 13.167 	 0.0014667 	
-6.8433 	 0.0014203 	
-26.858 	 0.0014097 	
-46.844 	 0.0013772 	
-66.847 	 0.0013655 	
-85.87 	 0.0013538 	
-105.04 	 0.001325 	
-125.05 	 0.0013164 	
-145.03 	 0.0013231 	
-165.01 	 0.0013102 	
-185.05 	 0.0012799 	
-339.32 	 0.0012112 	
-739.82 	 0.00053879 	
-1148 	-0.001151 	
-1555.9 	-0.0022623 	
-1963.9 	-0.0026937 	
-2371.9 	-0.0028649 	
-2779.8 	-0.0030684 	
-3187.8 	-0.0031587 	
-3595.4 	-0.0032477 	
-4003.1 	-0.0032844 	
-4410.1 	-0.0033541 	
-4817.4 	-0.0033889 	
-5224.3 	-0.0034403 	
-5631 	-0.0034687 	
-6037.6 	-0.0035323 	
-6443.2 	-0.0036143 	
-6848.6 	-0.0036701 	
-7253.2 	-0.0037637 	
-7656 	-0.0038362 	
-8057.1 	-0.0039012 	
-8456.2 	-0.003964 	
-8852.9 	-0.0040394 	
-9247.8 	-0.0040682 	
-9640.5 	-0.0041384 	
-9760.1 	-0.0041482 	
-9382.6 	-0.0041417 	
-8958.9 	-0.0040376 	
-8537.5 	-0.0039934 	
-8120.1 	-0.0039784 	
-7705 	-0.0038729 	
-7292.9 	-0.0037782 	
-6882.7 	-0.0037062 	
-6474 	-0.0036681 	
-6066.2 	-0.0036217 	
-5658.2 	-0.0035073 	
-5250.2 	-0.0034593 	
-4842.4 	-0.0034001 	
-4434.6 	-0.003333 	
-4026.9 	-0.0032681 	
-3618.2 	-0.0032411 	
-3210.2 	-0.0031174 	
-2802 	-0.0030249 	
-2393.5 	-0.0029132 	
-1985.4 	-0.0028142 	
-1577 	-0.0026687 	
-1168.9 	-0.0025566 	
-760.83 	-0.0023348 	
-357.53 	-0.0021549 	
-193.18 	-0.0020352 	
-173.92 	-0.0020116 	
-153.93 	-0.0019881 	
-133.9 	-0.002005 	
-113.9 	-0.0020013 	
-93.909 	-0.0020013 	
-73.938 	-0.001969 	
-53.924 	-0.002007 	
-33.919 	-0.0019365 	
-13.902 	-0.0018755 	
 6.1002 	-0.001904 	
 26.063 	-0.0019187 	
 46.118 	-0.0018571 	
 66.091 	-0.001881 	
 86.116 	-0.0018189 	
 106.1 	-0.0018053 	
 126.06 	-0.0017953 	
 146.1 	-0.0017726 	
 166.11 	-0.0017581 	
 186.09 	-0.0017549 	
 344.36 	-0.0016893 	
 730.69 	-0.001078 	
 1122.6 	 0.00064302 	
 1514.4 	 0.0017918 	
 1906.4 	 0.0021675 	
 2298.5 	 0.002381 	
 2690.7 	 0.0024773 	
 3082.4 	 0.0026127 	
 3474 	 0.0027043 	
 3865.5 	 0.002746 	
 4256.2 	 0.0028673 	
 4646.5 	 0.0029197 	
 5037 	 0.0029859 	
 5428.1 	 0.0030291 	
 5819.3 	 0.0031193 	
 6210 	 0.0031527 	
 6599.1 	 0.0031803 	
 6987.9 	 0.0032642 	
 7375.9 	 0.0033319 	
 7762.7 	 0.0034017 	
 8148.1 	 0.0034813 	
 8531.7 	 0.0035693 	
 8913.3 	 0.0036011 	
 9293.4 	 0.0036572 	

Coercivity (Hci)	923.07 G
Magnetization (Ms)	3.9027E-3 emu
